Repository: SanchayPrabhu80/Laser-weld_Goldak_sim

File: materials.json
[
  {
    "name": "AISI 304 stainless",
    "rho": 7800,
    "T_sol": 1400,
    "T_liq": 1454,
    "L_fus": 270000.0,
    "eta": 0.7,
    "T_haz": 600,
    "T_tab": [
      20,
      500,
      1000,
      1400,
      1500,
      3000
    ],
    "k_tab": [
      14.9,
      20.0,
      25.7,
      30.0,
      32.0,
      36.0
    ],
    "cp_tab": [
      500,
      560,
      620,
      680,
      700,
      720
    ]
  },
  {
    "name": "Mild steel (S235)",
    "rho": 7850,
    "T_sol": 1450,
    "T_liq": 1510,
    "L_fus": 270000.0,
    "eta": 0.7,
    "T_haz": 723,
    "T_tab": [
      20,
      500,
      1000,
      1500,
      3000
    ],
    "k_tab": [
      50,
      38,
      28,
      30,
      35
    ],
    "cp_tab": [
      480,
      590,
      650,
      690,
      700
    ]
  },
  {
    "name": "Ti-6Al-4V",
    "rho": 4430,
    "T_sol": 1605,
    "T_liq": 1660,
    "L_fus": 290000.0,
    "eta": 0.6,
    "T_haz": 700,
    "T_tab": [
      20,
      500,
      1000,
      1650,
      3000
    ],
    "k_tab": [
      7,
      12,
      19,
      30,
      33
    ],
    "cp_tab": [
      530,
      610,
      700,
      830,
      830
    ]
  },
  {
    "name": "Aluminium 6061",
    "rho": 2700,
    "T_sol": 582,
    "T_liq": 652,
    "L_fus": 390000.0,
    "eta": 0.5,
    "T_haz": 250,
    "T_tab": [
      20,
      300,
      582,
      652,
      1000,
      3000
    ],
    "k_tab": [
      167,
      185,
      190,
      90,
      95,
      100
    ],
    "cp_tab": [
      900,
      1000,
      1100,
      1180,
      1180,
      1200
    ]
  },
  {
    "name": "Inconel 718",
    "rho": 8190,
    "T_sol": 1260,
    "T_liq": 1336,
    "L_fus": 290000.0,
    "eta": 0.7,
    "T_haz": 600,
    "T_tab": [
      20,
      500,
      1000,
      1300,
      3000
    ],
    "k_tab": [
      11.4,
      17.5,
      25.0,
      29.0,
      35.0
    ],
    "cp_tab": [
      435,
      520,
      610,
      680,
      700
    ]
  }
]
